Repository: AysuCatal/Main-Code

File: dataset_original.csv
Ni;Ti;Hf;Cv;melting point;electronegativity;atomic radius;ionic radius;atomic mass;wcr;hom.T;hom.time;sht.T;sht.time;ag.T;ag.time;Af;Hysteresis
50;35;15;0.2154;1646.7;1.689;0.1378;0.0782;72.894;0.458;0;0;0;0;0;0;220;70
49.8;42.2;8;0.2411;1607.8;1.7051;0.137;0.0776;63.731;0.435;1000;24;0;0;0;0;165;64.3
50.3;34.7;15;0.2158;1646;1.6901;0.1377;0.0782;72.926;0.458;1050;72;900;1;600;1;127;60
50.3;34.7;15;0.2158;1646;1.6901;0.1377;0.0782;72.926;0.458;1050;72;900;1;600;3;156;61
50.3;34.7;15;0.2158;1646;1.6901;0.1377;0.0782;72.926;0.458;1050;72;900;1;600;48;165;62
50.3;34.7;15;0.2158;1646;1.6901;0.1377;0.0782;72.926;0.458;1050;72;900;1;600;24;165;63
50.3;34.7;15;0.2158;1646;1.6901;0.1377;0.0782;72.926;0.458;1050;72;900;1;0;0;83;73
49;36;15;0.2139;1648.8;1.6853;0.138;0.0782;72.785;0.46;950;1.5;1000;1;700;5;210;59
49;36;15;0.2139;1648.8;1.6853;0.138;0.0782;72.785;0.46;950;1.5;1000;1;700;10;190;66
49;36;15;0.2139;1648.8;1.6853;0.138;0.0782;72.785;0.46;950;1.5;1000;1;700;20;195;68
49;36;15;0.2139;1648.8;1.6853;0.138;0.0782;72.785;0.46;950;1.5;1000;1;700;120;192;70
49;36;15;0.2139;1648.8;1.6853;0.138;0.0782;72.785;0.46;950;1.5;900;1;0;0;231;52
50.3;25.6;24.1;0.1893;1697.1;1.6683;0.1388;0.0789;84.81;0.488;1050;72;0;0;500;100;291;34
50.6;29.4;20;0.2008;1673.4;1.6792;0.1383;0.0786;79.488;0.474;950;4;950;4;0;0;174;53
50.6;29.4;20;0.2008;1673.4;1.6792;0.1383;0.0786;79.488;0.474;950;4;950;4;550;2;315;93
50.3;29.7;20;0.2004;1674.1;1.6781;0.1383;0.0786;79.455;0.475;1050;72;0;0;800;3;129;35
50;40;10;0.2333;1618.6;1.701;0.1372;0.0778;66.364;0.441;0;0;900;1;900;1;193;69
50;40;10;0.2333;1618.6;1.701;0.1372;0.0778;66.364;0.441;0;0;900;1;0;0;198;70
50;40;10;0.2333;1618.6;1.701;0.1372;0.0778;66.364;0.441;0;0;900;1;400;1;187;71
50;40;10;0.2333;1618.6;1.701;0.1372;0.0778;66.364;0.441;0;0;900;1;600;1;210;86
49;41;10;0.2318;1620.8;1.6973;0.1374;0.0778;66.256;0.443;0;0;900;1;0;0;194;64
49;41;10;0.2318;1620.8;1.6973;0.1374;0.0778;66.256;0.443;0;0;900;1;800;1;191;68
40;50;10;0.2177;1640.1;1.664;0.1394;0.0776;65.283;0.457;0;0;900;1;0;0;212;63
49.8;42.2;8;0.2411;1607.8;1.7051;0.137;0.0776;63.731;0.435;800;60;0;0;0;0;177;80
52;28;20;0.2027;1670.4;1.6844;0.138;0.0786;79.639;0.472;1000;48;0;0;0;0;160;60
51.2;28.8;20;0.2016;1672.1;1.6814;0.1381;0.0786;79.553;0.473;1000;48;0;0;0;0;197;66
50.7;29.3;20;0.201;1673.2;1.6796;0.1382;0.0786;79.499;0.474;1000;48;0;0;0;0;137;26
50.3;29.7;20;0.2004;1674.1;1.6781;0.1383;0.0786;79.455;0.475;1000;48;0;0;0;0;189;33
50.5;36.2;13.3;0.2219;1636;1.6949;0.1375;0.0781;70.728;0.451;0;0;0;0;0;0;31.2;62.9
50.3;25;24.7;0.1878;1700.4;1.6668;0.1389;0.079;85.593;0.49;0;0;0;0;0;0;422;82
50.3;34.7;15;0.2158;1646;1.6901;0.1377;0.0782;72.926;0.458;1050;72;900;1;550;1;98;51
50.3;34.7;15;0.2158;1646;1.6901;0.1377;0.0782;72.926;0.458;1050;72;900;1;550;24;113;53
50.3;34.7;15;0.2158;1646;1.6901;0.1377;0.0782;72.926;0.458;1050;72;900;1;500;24;87;53
50.3;34.7;15;0.2158;1646;1.6901;0.1377;0.0782;72.926;0.458;1050;72;900;1;550;48;121;54
50.3;34.7;15;0.2158;1646;1.6901;0.1377;0.0782;72.926;0.458;1050;72;900;1;500;48;96;54
50.3;34.7;15;0.2158;1646;1.6901;0.1377;0.0782;72.926;0.458;1050;72;900;1;550;10;111;55
50.3;34.7;15;0.2158;1646;1.6901;0.1377;0.0782;72.926;0.458;1050;72;900;1;500;10;76;56
50.3;34.7;15;0.2158;1646;1.6901;0.1377;0.0782;72.926;0.458;1050;72;900;1;450;24;50;57
50.3;34.7;15;0.2158;1646;1.6901;0.1377;0.0782;72.926;0.458;1050;72;900;1;450;48;48;59
50.3;34.7;15;0.2158;1646;1.6901;0.1377;0.0782;72.926;0.458;1050;72;900;1;500;1;51;62
50.3;34.7;15;0.2158;1646;1.6901;0.1377;0.0782;72.926;0.458;1050;72;900;1;450;3;29;74
50.3;34.7;15;0.2158;1646;1.6901;0.1377;0.0782;72.926;0.458;1050;72;900;1;450;1;42;81
49;41;10;0.2318;1620.8;1.6973;0.1374;0.0778;66.256;0.443;0;0;0;0;0;0;185;62
49;36;15;0.2139;1648.8;1.6853;0.138;0.0782;72.785;0.46;0;0;0;0;0;0;221;51
49.5;35.5;15;0.2147;1647.7;1.6872;0.1379;0.0782;72.839;0.459;1000;30;0;0;0;0;254;44
49.5;35.5;15;0.2147;1647.7;1.6872;0.1379;0.0782;72.839;0.459;0;0;0;0;0;0;254.8;49.3
40;50;10;0.2177;1640.1;1.664;0.1394;0.0776;65.283;0.457;0;0;0;0;0;0;205;65
35;50;15;0.193;1678.9;1.6335;0.1411;0.0779;71.272;0.483;0;0;0;0;0;0;290;55
49.8;35.2;15;0.2151;1647.1;1.6883;0.1378;0.0782;72.872;0.458;0;0;0;0;0;0;210;74
49.8;39.2;11;0.2292;1624.6;1.6979;0.1374;0.0779;67.648;0.445;0;0;0;0;0;0;182;59
49.8;40.7;9.5;0.235;1616.2;1.7015;0.1372;0.0778;65.689;0.44;0;0;0;0;0;0;159;69
49.8;42.2;8;0.2411;1607.8;1.7051;0.137;0.0776;63.731;0.435;0;0;0;0;0;0;142;73
50.1;24.9;25;0.1868;1702.5;1.6654;0.139;0.079;85.963;0.492;0;0;0;0;550;3;273;97
50.8;29.2;20;0.2011;1673;1.68;0.1382;0.0786;79.509;0.474;1050;72;1050;3;775;0.5;124;32
50.8;29.2;20;0.2011;1673;1.68;0.1382;0.0786;79.509;0.474;1050;72;1050;3;800;0.5;110;32
50.8;29.2;20;0.2011;1673;1.68;0.1382;0.0786;79.509;0.474;1050;72;0;0;0;0;110;33
50.8;29.2;20;0.2011;1673;1.68;0.1382;0.0786;79.509;0.474;1050;72;1050;3;825;0.5;110;34
50.8;29.2;20;0.2011;1673;1.68;0.1382;0.0786;79.509;0.474;1050;72;1050;3;750;0.5;148;35
50.8;29.2;20;0.2011;1673;1.68;0.1382;0.0786;79.509;0.474;1050;72;1050;3;725;0.5;174;42
49.8;30.2;20;0.1997;1675.1;1.6763;0.1384;0.0786;79.401;0.475;1050;72;0;0;0;0;331;46.4
50;30;20;0.2;1674.7;1.677;0.1384;0.0786;79.423;0.475;1000;4;900;1;0;0;309;69
50;38;12;0.2258;1629.8;1.6962;0.1374;0.078;68.976;0.448;900;48;0;0;0;0;194;52
48.5;36.5;15;0.2132;1649.9;1.6835;0.1381;0.0782;72.731;0.46;1000;11;0;0;500;1;255;55
50.8;29.2;20;0.2011;1673;1.68;0.1382;0.0786;79.509;0.474;1000;4;900;1;550;2;127;76
50.6;29.4;20;0.2008;1673.4;1.6792;0.1383;0.0786;79.488;0.474;1000;4;900;1;550;30;295;48
50.6;29.4;20;0.2008;1673.4;1.6792;0.1383;0.0786;79.488;0.474;1000;4;900;1;550;1;210;66
50.6;29.4;20;0.2008;1673.4;1.6792;0.1383;0.0786;79.488;0.474;1000;4;900;1;550;5;317;72
50.6;29.4;20;0.2008;1673.4;1.6792;0.1383;0.0786;79.488;0.474;1000;4;900;1;0;0;157;78
50.6;29.4;20;0.2008;1673.4;1.6792;0.1383;0.0786;79.488;0.474;1000;4;900;1;550;2;308;84
49.42;35.95;14.63;0.2158;1645.8;1.6877;0.1379;0.0782;72.348;0.458;0;0;0;0;0;0;230;54
49.8;40.2;10;0.233;1619;1.7003;0.1372;0.0778;66.342;0.441;900;100;0;0;0;0;199;73
49.8;40.2;10;0.233;1619;1.7003;0.1372;0.0778;66.342;0.441;800;1;0;0;0;0;173;55
50;25;25;0.1867;1702.8;1.665;0.139;0.079;85.953;0.492;900;100;0;0;0;0;441.4;17.2
49.8;30.2;20;0.1997;1675.1;1.6763;0.1384;0.0786;79.401;0.475;950;72;0;0;0;0;337.6;37.5
49.8;35.2;15;0.2151;1647.1;1.6883;0.1378;0.0782;72.872;0.458;950;72;0;0;0;0;257.9;50.9
49.8;39.2;11;0.2292;1624.6;1.6979;0.1374;0.0779;67.648;0.445;950;72;0;0;0;0;202.9;61
49.8;40.2;10;0.233;1619;1.7003;0.1372;0.0778;66.342;0.441;950;72;0;0;0;0;191.8;63.7
49.8;42.2;8;0.2411;1607.8;1.7051;0.137;0.0776;63.731;0.435;950;72;0;0;0;0;175.3;64.2
49.8;44.2;6;0.2497;1596.6;1.7099;0.1368;0.0775;61.119;0.428;950;72;0;0;0;0;148.4;57.5
49.8;46.2;4;0.2589;1585.4;1.7147;0.1365;0.0773;58.507;0.421;950;72;0;0;0;0;133.8;48
49.8;48.2;2;0.2689;1574.2;1.7195;0.1363;0.0772;55.895;0.414;950;72;0;0;0;0;121.7;39.1
51.2;28.8;20;0.2016;1672.1;1.6814;0.1381;0.0786;79.553;0.473;1000;48;900;3;600;3;134;51
51.2;28.8;20;0.2016;1672.1;1.6814;0.1381;0.0786;79.553;0.473;1000;48;900;3;650;3;153;53
51.2;28.8;20;0.2016;1672.1;1.6814;0.1381;0.0786;79.553;0.473;1000;48;900;3;700;3;150;60
51.2;28.8;20;0.2016;1672.1;1.6814;0.1381;0.0786;79.553;0.473;1000;48;900;3;550;3;93;61
51.2;28.8;20;0.2016;1672.1;1.6814;0.1381;0.0786;79.553;0.473;1000;48;900;3;750;3;125;62
50.5;34.5;15;0.2161;1645.6;1.6909;0.1377;0.0782;72.948;0.457;1050;1;0;0;550;3;131;22
50.5;34.5;15;0.2161;1645.6;1.6909;0.1377;0.0782;72.948;0.457;1050;1;0;0;0;0;88;36
50.5;34.5;15;0.2161;1645.6;1.6909;0.1377;0.0782;72.948;0.457;1050;1;0;0;750;3;127;38.8
51;36.5;12.5;0.2255;1630.5;1.6987;0.1373;0.078;69.737;0.448;1000;4;0;0;0;0;54;54
51;36.5;12.5;0.2255;1630.5;1.6987;0.1373;0.078;69.737;0.448;1000;4;900;1;637;11;71;59
51;36.5;12.5;0.2255;1630.5;1.6987;0.1373;0.078;69.737;0.448;1000;4;900;1;605;4;49;66
51;36.5;12.5;0.2255;1630.5;1.6987;0.1373;0.078;69.737;0.448;1000;4;900;1;665;4;53;69
51;36.5;12.5;0.2255;1630.5;1.6987;0.1373;0.078;69.737;0.448;1000;4;900;1;637;1;24;72
51;36.5;12.5;0.2255;1630.5;1.6987;0.1373;0.078;69.737;0.448;1000;4;900;1;637;100;111;77
50;30;20;0.2;1674.7;1.677;0.1384;0.0786;79.423;0.475;0;0;0;0;0;0;331;45
50;33;17;0.209;1657.9;1.6842;0.138;0.0784;75.505;0.465;0;0;0;0;0;0;224.31;44.53
50;36;14;0.2188;1641;1.6914;0.1377;0.0781;71.588;0.455;0;0;0;0;0;0;188.1;56.12
50;39;11;0.2295;1624.2;1.6986;0.1373;0.0779;67.67;0.444;0;0;0;0;0;0;154.45;60.9
50;42;8;0.2414;1607.4;1.7058;0.137;0.0776;63.752;0.434;0;0;0;0;0;0;115;69.42
51;19;30;0.1762;1728.7;1.6567;0.1394;0.0794;92.59;0.507;0;0;1050;2;0;0;522;129
51;24;25;0.188;1700.6;1.6687;0.1388;0.079;86.061;0.49;0;0;1050;2;0;0;186;33
51;29;20;0.2014;1672.6;1.6807;0.1382;0.0786;79.531;0.473;0;0;1050;2;0;0;53;49
51;49;0;0.2817;1560.4;1.7287;0.1358;0.077;53.413;0.405;0;0;1050;2;0;0;2;22
50.7;19.3;30;0.1759;1729.3;1.6556;0.1394;0.0794;92.558;0.508;0;0;1050;2;0;0;620;181
50.7;24.3;25;0.1876;1701.2;1.6676;0.1388;0.079;86.028;0.491;0;0;1050;2;0;0;333;72
50.7;29.3;20;0.201;1673.2;1.6796;0.1382;0.0786;79.499;0.474;0;0;1050;2;0;0;171;28
50.7;34.3;15;0.2164;1645.1;1.6916;0.1376;0.0782;72.969;0.457;0;0;1050;2;0;0;76;50
50.7;39.3;10;0.2344;1617.1;1.7036;0.137;0.0778;66.44;0.44;0;0;1050;2;0;0;45;110
50.7;44.3;5;0.2557;1589;1.7156;0.1364;0.0774;59.91;0.423;0;0;1050;2;0;0;49;58
50.7;49.3;0;0.2812;1561;1.7276;0.1358;0.077;53.381;0.406;0;0;1050;2;0;0;34;28
50.3;19.7;30;0.1754;1730.2;1.6541;0.1395;0.0794;92.514;0.509;0;0;1050;2;0;0;622;135
50.3;24.7;25;0.1871;1702.1;1.6661;0.1389;0.079;85.985;0.492;0;0;1050;2;0;0;428;95
50.3;29.7;20;0.2004;1674.1;1.6781;0.1383;0.0786;79.455;0.475;0;0;1050;2;0;0;289;32
50.3;34.7;15;0.2158;1646;1.6901;0.1377;0.0782;72.926;0.458;0;0;1050;2;0;0;183;40
50.3;39.7;10;0.2338;1618;1.7021;0.1371;0.0778;66.396;0.441;0;0;1050;2;0;0;127;75
50.3;44.7;5;0.255;1589.9;1.7141;0.1365;0.0774;59.867;0.424;0;0;1050;2;0;0;103;62
50.3;49.7;0;0.2805;1561.9;1.7261;0.1359;0.077;53.337;0.407;0;0;1050;2;0;0;78;32
50;20;30;0.175;1730.8;1.653;0.1396;0.0794;92.482;0.509;0;0;1050;2;0;0;583;66
50;25;25;0.1867;1702.8;1.665;0.139;0.079;85.953;0.492;0;0;1050;2;0;0;426;48
50;30;20;0.2;1674.7;1.677;0.1384;0.0786;79.423;0.475;0;0;1050;2;0;0;335;37
50;35;15;0.2154;1646.7;1.689;0.1378;0.0782;72.894;0.458;0;0;1050;2;0;0;249;45
50;40;10;0.2333;1618.6;1.701;0.1372;0.0778;66.364;0.441;0;0;1050;2;0;0;187;61
50;45;5;0.2545;1590.6;1.713;0.1366;0.0774;59.835;0.424;0;0;1050;2;0;0;141;54
50;50;0;0.28;1562.5;1.725;0.136;0.077;53.305;0.407;0;0;1050;2;0;0;106;37
49.8;20.2;30;0.1748;1731.2;1.6523;0.1396;0.0794;92.46;0.509;0;0;1050;2;0;0;579;62
49.8;25.2;25;0.1864;1703.2;1.6643;0.139;0.079;85.931;0.492;0;0;1050;2;0;0;442;36
49.8;30.2;20;0.1997;1675.1;1.6763;0.1384;0.0786;79.401;0.475;0;0;1050;2;0;0;337;31
49.8;35.2;15;0.2151;1647.1;1.6883;0.1378;0.0782;72.872;0.458;0;0;1050;2;0;0;244;50
49.8;40.2;10;0.233;1619;1.7003;0.1372;0.0778;66.342;0.441;0;0;1050;2;0;0;188;62
49.8;45.2;5;0.2542;1591;1.7123;0.1366;0.0774;59.813;0.424;0;0;1050;2;0;0;137.6;58
49.8;50.2;0;0.2797;1562.9;1.7243;0.136;0.077;53.283;0.407;0;0;1050;2;0;0;115.3;32
50.6;24.4;25;0.1874;1701.5;1.6672;0.1389;0.079;86.017;0.491;1000;4;900;1;500;4;275;29
50.6;24.4;25;0.1874;1701.5;1.6672;0.1389;0.079;86.017;0.491;1000;4;900;1;500;1;261;34
50.6;24.4;25;0.1874;1701.5;1.6672;0.1389;0.079;86.017;0.491;1000;4;900;1;400;4;238;45
50.6;24.4;25;0.1874;1701.5;1.6672;0.1389;0.079;86.017;0.491;1000;4;900;1;600;4;337;50
50.6;24.4;25;0.1874;1701.5;1.6672;0.1389;0.079;86.017;0.491;1000;4;900;1;0;0;272;52
50.6;24.4;25;0.1874;1701.5;1.6672;0.1389;0.079;86.017;0.491;1000;4;900;1;700;4;356;66
50.6;24.4;25;0.1874;1701.5;1.6672;0.1389;0.079;86.017;0.491;1000;4;0;0;0;0;369;68
49.4;38.6;12;0.2249;1631.1;1.694;0.1376;0.0779;68.911;0.449;0;0;1000;24;900;1;240;50
49.4;38.6;12;0.2249;1631.1;1.694;0.1376;0.0779;68.911;0.449;0;0;0;0;0;0;247;52
49.4;38.6;12;0.2249;1631.1;1.694;0.1376;0.0779;68.911;0.449;0;0;1000;24;0;0;285;87
27;70;3;0.2237;1628.8;1.6327;0.1414;0.0768;54.736;0.455;0;0;0;0;0;0;132.4;93.2
24;70;6;0.2057;1652.1;1.6144;0.1424;0.077;58.33;0.47;0;0;0;0;0;0;164.6;100
21;70;9;0.1895;1675.3;1.5961;0.1435;0.0771;61.923;0.485;0;0;0;0;0;0;254.7;78.9
49;36;15;0.2139;1648.8;1.6853;0.138;0.0782;72.785;0.46;900;5;0;0;0;0;343;62
49;41;10;0.2318;1620.8;1.6973;0.1374;0.0778;66.256;0.443;900;5;0;0;0;0;220;65
49;44;7;0.244;1603.9;1.7045;0.1371;0.0775;62.338;0.432;900;5;0;0;0;0;167;76
49;46;5;0.2529;1592.7;1.7093;0.1368;0.0774;59.726;0.426;900;5;0;0;0;0;142;62
49;48;3;0.2625;1581.5;1.7141;0.1366;0.0772;57.115;0.419;900;5;0;0;0;0;128;52
51;29;20;0.2014;1672.6;1.6807;0.1382;0.0786;79.531;0.473;1050;72;0;0;650;3;183;59
51;29;20;0.2014;1672.6;1.6807;0.1382;0.0786;79.531;0.473;1050;72;0;0;0;0;208;63
51;29;20;0.2014;1672.6;1.6807;0.1382;0.0786;79.531;0.473;1050;72;0;0;400;3;212;65
51;29;20;0.2014;1672.6;1.6807;0.1382;0.0786;79.531;0.473;1050;72;0;0;550;3;219;70
50.9;29.1;20;0.2012;1672.8;1.6803;0.1382;0.0786;79.52;0.474;1050;72;0;0;650;3;184;58
50.9;29.1;20;0.2012;1672.8;1.6803;0.1382;0.0786;79.52;0.474;1050;72;0;0;400;3;209;62
50.9;29.1;20;0.2012;1672.8;1.6803;0.1382;0.0786;79.52;0.474;1050;72;0;0;0;0;207;63
50.9;29.1;20;0.2012;1672.8;1.6803;0.1382;0.0786;79.52;0.474;1050;72;0;0;550;3;215;67
50.8;29.2;20;0.2011;1673;1.68;0.1382;0.0786;79.509;0.474;1050;72;0;0;650;3;187;55
50.8;29.2;20;0.2011;1673;1.68;0.1382;0.0786;79.509;0.474;1050;72;0;0;400;3;207;60
50.8;29.2;20;0.2011;1673;1.68;0.1382;0.0786;79.509;0.474;1050;72;0;0;550;3;206;61
50.7;29.3;20;0.201;1673.2;1.6796;0.1382;0.0786;79.499;0.474;1050;72;1050;3;0;0;58;41
50.7;29.3;20;0.201;1673.2;1.6796;0.1382;0.0786;79.499;0.474;1050;72;0;0;550;3;192;49
50.7;29.3;20;0.201;1673.2;1.6796;0.1382;0.0786;79.499;0.474;1050;72;0;0;0;0;195;52
50.7;29.3;20;0.201;1673.2;1.6796;0.1382;0.0786;79.499;0.474;1050;72;0;0;400;3;199;54
50.7;29.3;20;0.201;1673.2;1.6796;0.1382;0.0786;79.499;0.474;1050;72;0;0;650;3;195;55
50.6;29.4;20;0.2008;1673.4;1.6792;0.1383;0.0786;79.488;0.474;1050;72;0;0;550;3;191;29
50.6;29.4;20;0.2008;1673.4;1.6792;0.1383;0.0786;79.488;0.474;1050;72;0;0;400;3;174;29
50.6;29.4;20;0.2008;1673.4;1.6792;0.1383;0.0786;79.488;0.474;1050;72;1050;3;0;0;123;30
50.6;29.4;20;0.2008;1673.4;1.6792;0.1383;0.0786;79.488;0.474;1050;72;0;0;0;0;168;32
50.6;29.4;20;0.2008;1673.4;1.6792;0.1383;0.0786;79.488;0.474;1050;72;0;0;650;3;207;47
50.5;29.5;20;0.2007;1673.6;1.6789;0.1383;0.0786;79.477;0.474;1050;72;0;0;400;3;161;25
50.5;29.5;20;0.2007;1673.6;1.6789;0.1383;0.0786;79.477;0.474;1050;72;0;0;550;3;209;29
50.5;29.5;20;0.2007;1673.6;1.6789;0.1383;0.0786;79.477;0.474;1050;72;1050;3;0;0;164;29
50.5;29.5;20;0.2007;1673.6;1.6789;0.1383;0.0786;79.477;0.474;1050;72;0;0;0;0;167;32
50.5;29.5;20;0.2007;1673.6;1.6789;0.1383;0.0786;79.477;0.474;1050;72;0;0;650;3;218;36
50.4;29.6;20;0.2005;1673.8;1.6785;0.1383;0.0786;79.466;0.474;1050;72;0;0;550;3;238;27
50.4;29.6;20;0.2005;1673.8;1.6785;0.1383;0.0786;79.466;0.474;1050;72;1050;3;0;0;209;27
50.4;29.6;20;0.2005;1673.8;1.6785;0.1383;0.0786;79.466;0.474;1050;72;0;0;400;3;210;29
50.4;29.6;20;0.2005;1673.8;1.6785;0.1383;0.0786;79.466;0.474;1050;72;0;0;0;0;210;32
50.4;29.6;20;0.2005;1673.8;1.6785;0.1383;0.0786;79.466;0.474;1050;72;0;0;650;3;244;35
50.3;29.7;20;0.2004;1674.1;1.6781;0.1383;0.0786;79.455;0.475;1050;72;1050;3;0;0;234;30
50.2;29.8;20;0.2003;1674.3;1.6777;0.1384;0.0786;79.445;0.475;1050;72;0;0;400;3;264;29
50.2;29.8;20;0.2003;1674.3;1.6777;0.1384;0.0786;79.445;0.475;1050;72;0;0;650;3;267;35
50.2;29.8;20;0.2003;1674.3;1.6777;0.1384;0.0786;79.445;0.475;1050;72;0;0;0;0;268;36
50.2;29.8;20;0.2003;1674.3;1.6777;0.1384;0.0786;79.445;0.475;1050;72;0;0;550;3;280;37
50;30;20;0.2;1674.7;1.677;0.1384;0.0786;79.423;0.475;1050;72;1050;3;0;0;335;38
50;30;20;0.2;1674.7;1.677;0.1384;0.0786;79.423;0.475;1050;72;0;0;400;3;342;39
50;30;20;0.2;1674.7;1.677;0.1384;0.0786;79.423;0.475;1050;72;0;0;550;3;335;40
50;30;20;0.2;1674.7;1.677;0.1384;0.0786;79.423;0.475;1050;72;0;0;650;3;333;40
50;30;20;0.2;1674.7;1.677;0.1384;0.0786;79.423;0.475;1050;72;0;0;0;0;346;43
49;36;15;0.2139;1648.8;1.6853;0.138;0.0782;72.785;0.46;950;1.5;1000;1;0;0;234;50
50.3;29.7;20;0.2004;1674.1;1.6781;0.1383;0.0786;79.455;0.475;1050;72;0;0;500;3;167;24
50.3;29.7;20;0.2004;1674.1;1.6781;0.1383;0.0786;79.455;0.475;1050;72;900;3;500;3;174;26
50.3;29.7;20;0.2004;1674.1;1.6781;0.1383;0.0786;79.455;0.475;1050;72;0;0;500;1;153;26
50.3;29.7;20;0.2004;1674.1;1.6781;0.1383;0.0786;79.455;0.475;1050;72;0;0;400;24;126;27
50.3;29.7;20;0.2004;1674.1;1.6781;0.1383;0.0786;79.455;0.475;1050;72;0;0;550;3;191;28
50.3;29.7;20;0.2004;1674.1;1.6781;0.1383;0.0786;79.455;0.475;1050;72;0;0;500;48;195;29
50.3;29.7;20;0.2004;1674.1;1.6781;0.1383;0.0786;79.455;0.475;1050;72;0;0;500;20;188;30
50.3;29.7;20;0.2004;1674.1;1.6781;0.1383;0.0786;79.455;0.475;1050;72;0;0;500;0.333;147;30
50.3;29.7;20;0.2004;1674.1;1.6781;0.1383;0.0786;79.455;0.475;1050;72;0;0;400;3;131;31
50.3;29.7;20;0.2004;1674.1;1.6781;0.1383;0.0786;79.455;0.475;1050;72;0;0;500;10;184;33
50.3;29.7;20;0.2004;1674.1;1.6781;0.1383;0.0786;79.455;0.475;1050;72;0;0;300;1;145;33
50.3;29.7;20;0.2004;1674.1;1.6781;0.1383;0.0786;79.455;0.475;1050;72;0;0;350;1;142;33
50.3;29.7;20;0.2004;1674.1;1.6781;0.1383;0.0786;79.455;0.475;1050;72;0;0;400;1;140;34
50.3;29.7;20;0.2004;1674.1;1.6781;0.1383;0.0786;79.455;0.475;1050;72;0;0;600;3;209;35
50.3;29.7;20;0.2004;1674.1;1.6781;0.1383;0.0786;79.455;0.475;1050;72;0;0;900;3;175;35
50.3;29.7;20;0.2004;1674.1;1.6781;0.1383;0.0786;79.455;0.475;1050;72;0;0;400;0.5;139;35
50.3;29.7;20;0.2004;1674.1;1.6781;0.1383;0.0786;79.455;0.475;1050;72;0;0;600;0.5;199;36
50.3;29.7;20;0.2004;1674.1;1.6781;0.1383;0.0786;79.455;0.475;1050;72;0;0;300;3;142;36
50.3;29.7;20;0.2004;1674.1;1.6781;0.1383;0.0786;79.455;0.475;1050;72;0;0;500;0.25;152;37
50.3;29.7;20;0.2004;1674.1;1.6781;0.1383;0.0786;79.455;0.475;1050;72;0;0;300;0.25;156;38
50.3;29.7;20;0.2004;1674.1;1.6781;0.1383;0.0786;79.455;0.475;1050;72;0;0;350;0.25;154;39
50.3;29.7;20;0.2004;1674.1;1.6781;0.1383;0.0786;79.455;0.475;1050;72;0;0;300;0.5;152;39
50.3;29.7;20;0.2004;1674.1;1.6781;0.1383;0.0786;79.455;0.475;1050;72;0;0;400;0.25;145;39
50.3;29.7;20;0.2004;1674.1;1.6781;0.1383;0.0786;79.455;0.475;1050;72;0;0;0;0;160;41
50.3;29.7;20;0.2004;1674.1;1.6781;0.1383;0.0786;79.455;0.475;1050;72;0;0;600;10;223;43
50.3;29.7;20;0.2004;1674.1;1.6781;0.1383;0.0786;79.455;0.475;1050;72;0;0;350;0.5;148;45
50.3;29.7;20;0.2004;1674.1;1.6781;0.1383;0.0786;79.455;0.475;1050;72;0;0;650;3;218;47
50.3;29.7;20;0.2004;1674.1;1.6781;0.1383;0.0786;79.455;0.475;1050;72;0;0;700;3;208;51
50.3;34.7;15;0.2158;1646;1.6901;0.1377;0.0782;72.926;0.458;1050;72;900;1;550;3;103;55
50.3;34.7;15;0.2158;1646;1.6901;0.1377;0.0782;72.926;0.458;1050;72;900;1;450;10;37;55
50.3;34.7;15;0.2158;1646;1.6901;0.1377;0.0782;72.926;0.458;1050;72;900;1;500;3;68;56
50.3;34.7;15;0.2158;1646;1.6901;0.1377;0.0782;72.926;0.458;1050;72;900;1;600;10;170;57

File: dataset_restricted.csv
Ni;Ti;Hf;Cv;melting point;electronegativity;atomic radius;ionic radius;atomic mass;wcr;hom.T;hom.time;sht.T;sht.time;ag.T;ag.time;Af;Hysteresis
51;49;0;0.281724;15.6035;1.7287;0.13578;0.07702;53.4131;0.40536;;;;;;;2;22
51;36.5;12.5;0.225487;16.30475;1.6987;0.13728;0.07802;69.73685;0.44786;;;;;;;49;66
51;29;20;0.201369;16.7255;1.6807;0.13818;0.07862;79.5311;0.47336;;;;;;;53;49
51;19;30;0.176236;17.2865;1.6567;0.13938;0.07942;92.5901;0.50736;;;;;;;522;129
50.8;29.2;20;0.201096;16.7298;1.67996;0.138224;0.078616;79.50948;0.473688;;;;;;;110;33
50.7;49.3;0;0.281208;15.60995;1.72759;0.135846;0.077014;53.38067;0.405852;;;;;;;34;28
50.7;44.3;5;0.255682;15.89045;1.71559;0.136446;0.077414;59.91017;0.422852;;;;;;;49;58
50.7;39.3;10;0.234405;16.17095;1.70359;0.137046;0.077814;66.43967;0.439852;;;;;;;45;110
50.7;34.3;15;0.216397;16.45145;1.69159;0.137646;0.078214;72.96917;0.456852;;;;;;;76;50
50.7;29.3;20;0.200959;16.73195;1.67959;0.138246;0.078614;79.49867;0.473852;;;;;;;171;28
50.7;24.3;25;0.187577;17.01245;1.66759;0.138846;0.079014;86.02817;0.490852;;;;;;;333;72
50.7;19.3;30;0.175865;17.29295;1.65559;0.139446;0.079414;92.55767;0.507852;;;;;;;620;181
50.6;29.4;20;0.200822;16.7341;1.67922;0.138268;0.078612;79.48786;0.474016;;;;;;;174;53
50.6;24.4;25;0.187447;17.0146;1.66722;0.138868;0.079012;86.01736;0.491016;;;;;;;356;66
50.5;36.2;13.3;0.221907;16.36038;1.69493;0.137486;0.078074;70.72752;0.4514;;;;;;;31.2;62.9
50.5;34.5;15;0.216108;16.45575;1.69085;0.13769;0.07821;72.94755;0.45718;;;;;;;88;36.2
50.5;29.5;20;0.200685;16.73625;1.67885;0.13829;0.07861;79.47705;0.47418;;;;;;;209;29
50.4;29.6;20;0.200548;16.7384;1.67848;0.138312;0.078608;79.46624;0.474344;;;;;;;210;32
50.3;49.7;0;0.280518;15.61855;1.72611;0.135934;0.077006;53.33743;0.406508;;;;;;;78;32
50.3;44.7;5;0.255033;15.89905;1.71411;0.136534;0.077406;59.86693;0.423508;;;;;;;103;62
50.3;39.7;10;0.233793;16.17955;1.70211;0.137134;0.077806;66.39643;0.440508;;;;;;;127;75
50.3;34.7;15;0.215819;16.46005;1.69011;0.137734;0.078206;72.92593;0.457508;;;;;;;170;57
50.3;29.7;20;0.200411;16.74055;1.67811;0.138334;0.078606;79.45543;0.474508;;;;;;;223;43
50.3;25;24.7;0.187808;17.00422;1.66683;0.138898;0.078982;85.59316;0.490488;;;;;;;422;82
50.3;24.7;25;0.187057;17.02105;1.66611;0.138934;0.079006;85.98493;0.491508;;;;;;;428;95
50.3;19.7;30;0.175371;17.30155;1.65411;0.139534;0.079406;92.51443;0.508508;;;;;;;622;135
50.2;29.8;20;0.200274;16.7427;1.67774;0.138356;0.078604;79.44462;0.474672;;;;;;;268;36
50;50;0;0.28;15.625;1.725;0.136;0.077;53.305;0.407;;;;;;;106;37
50;45;5;0.254545;15.9055;1.713;0.1366;0.0774;59.8345;0.424;;;;;;;141;54
50;42;8;0.241379;16.0738;1.7058;0.13696;0.07764;63.7522;0.4342;;;;;;;115;69.42
50;40;10;0.233333;16.186;1.701;0.1372;0.0778;66.364;0.441;;;;;;;187;71
50;39;11;0.229508;16.2421;1.6986;0.13732;0.07788;67.6699;0.4444;;;;;;;154.45;60.9
50;38;12;0.225806;16.2982;1.6962;0.13744;0.07796;68.9758;0.4478;;;;;;;194;52
50;36;14;0.21875;16.4104;1.6914;0.13768;0.07812;71.5876;0.4546;;;;;;;188.1;56.12
50;35;15;0.215385;16.4665;1.689;0.1378;0.0782;72.8935;0.458;;;;;;;249;45
50;33;17;0.208955;16.5787;1.6842;0.13804;0.07836;75.5053;0.4648;;;;;;;224.31;44.53
50;30;20;0.2;16.747;1.677;0.1384;0.0786;79.423;0.475;;;;;;;331;45
50;25;25;0.186667;17.0275;1.665;0.139;0.079;85.9525;0.492;;;;;;;426;48
50;20;30;0.175;17.308;1.653;0.1396;0.0794;92.482;0.509;;;;;;;583;66
49.8;50.2;0;0.279654;15.6293;1.72426;0.136044;0.076996;53.28338;0.407328;;;;;;;115.3;32
49.8;48.2;2;0.268893;15.7415;1.71946;0.136284;0.077156;55.89518;0.414128;;;;;;;121.7;39.1
49.8;46.2;4;0.25893;15.8537;1.71466;0.136524;0.077316;58.50698;0.420928;;;;;;;133.8;48
49.8;45.2;5;0.25422;15.9098;1.71226;0.136644;0.077396;59.81288;0.424328;;;;;;;137.6;58
49.8;44.2;6;0.249678;15.9659;1.70986;0.136764;0.077476;61.11878;0.427728;;;;;;;148.4;57.5
49.8;42.2;8;0.241065;16.0781;1.70506;0.137004;0.077636;63.73058;0.434528;;;;;;;142;73
49.8;40.7;9.5;0.234986;16.16225;1.70146;0.137184;0.077756;65.68943;0.439628;;;;;;;159;69
49.8;40.2;10;0.233027;16.1903;1.70026;0.137244;0.077796;66.34238;0.441328;;;;;;;188;62
49.8;39.2;11;0.229205;16.2464;1.69786;0.137364;0.077876;67.64828;0.444728;;;;;;;182;59
49.8;35.2;15;0.215095;16.4708;1.68826;0.137844;0.078196;72.87188;0.458328;;;;;;;257.9;50.9
49.8;30.2;20;0.199726;16.7513;1.67626;0.138444;0.078596;79.40138;0.475328;;;;;;;331;46.4
49.8;25.2;25;0.186406;17.0318;1.66426;0.139044;0.078996;85.93088;0.492328;;;;;;;442;36
49.8;20.2;30;0.174752;17.3123;1.65226;0.139644;0.079396;92.46038;0.509328;;;;;;;579;62
49.5;35.5;15;0.21466;16.47725;1.68715;0.13791;0.07819;72.83945;0.45882;;;;;;;254.8;49.3
49.42;35.95;14.63;0.215773;16.45821;1.687742;0.137883;0.078159;72.34762;0.457693;;;;;;;230;54
49.4;38.6;12;0.224906;16.3111;1.69398;0.137572;0.077948;68.91094;0.448784;;;;;;;247;62
49;48;3;0.262481;15.8148;1.7141;0.13658;0.07722;57.1146;0.41884;;;;;;;128;52
49;46;5;0.252915;15.927;1.7093;0.13682;0.07738;59.7264;0.42564;;;;;;;142;62
49;44;7;0.244023;16.0392;1.7045;0.13706;0.07754;62.3382;0.43244;;;;;;;167;76
49;41;10;0.231797;16.2075;1.6973;0.13742;0.07778;66.2559;0.44264;;;;;;;194;64
49;36;15;0.213933;16.488;1.6853;0.13802;0.07818;72.7854;0.45964;;;;;;;234;50
48.5;36.5;15;0.213206;16.49875;1.68345;0.13813;0.07817;72.73135;0.46046;;;;;;;255;55
40;50;10;0.217687;16.401;1.664;0.1394;0.0776;65.283;0.4574;;;;;;;205;65
35;50;15;0.193038;16.789;1.6335;0.1411;0.0779;71.272;0.4826;;;;;;;290;55
27;70;3;0.223726;16.2878;1.6327;0.14142;0.07678;54.7364;0.45492;;;;;;;132.4;93.2
24;70;6;0.205749;16.5206;1.6144;0.14244;0.07696;58.3298;0.47004;;;;;;;164.6;100
21;70;9;0.189481;16.7534;1.5961;0.14346;0.07714;61.9232;0.48516;;;;;;;254.7;78.9
